Repository: nmcallister77-glitch/WeldSYM

# Weld Sim

Streamlit dashboard + Python tooling for laser-welding simulation. Enter process, material, geometry and wobble parameters and get the weld back: fusion zone and HAZ, penetration and welding mode, cooling rates and HAZ metallurgy, distortion and residual stress, and the wobble heat-concentration map.

Both solvers ship inside the Python package: a fast 2D thin-plate solve for screening, and a 3D through-thickness solve that measures penetration and the weld cross-section. Nothing external is required — no internet at runtime, no OpenFOAM, no WSL2, no compilation. OpenFOAM stays available as an optional export for anyone who wants resolved free-surface CFD.

## Repository layout

### Interactive optics explainer

The standalone [Laser sandbox](optical-explorer/README.md) shows
the fiber laser, scanner, and synchronized keyhole depth signal in an interactive
3D web app. Build it into one offline-playable HTML file with
`npm --prefix optical-explorer run build` after installing its dependencies.
The Python simulation dashboard below runs independently.

Clone or copy this repo somewhere on your machine. Below, `<REPO>` stands for the repo root on your machine (e.g. `C:\Dev\WeldSYM` on Windows or `~/repos/WeldSYM` on Linux).

```text
app/gui.py                     — Streamlit dashboard
src/weldsim/thermal/fd_solver.py — 2D thin-plate thermal solver
src/weldsim/thermal/solver3d.py  — 3D through-thickness thermal solver
src/weldsim/                   — weld metrics, keyhole, microstructure, distortion, wobble, report
keyhole-cfd/                   — optional OpenFOAM VOF case + laserKeyholeVoF solver
keyhole-cfd/materials/         — YAML material property tables
```

## 1. Weld simulation (any OS, offline)

Everything in this section is pure Python/NumPy and runs on Windows, Linux and macOS. Change into the repo root:

```powershell
cd <REPO>
```

Install once:

```powershell
pip install -e ".[gui]"
```

On a machine with no internet, build a wheelhouse on a connected machine first, copy it across, and install from it:

```powershell
pip wheel -w wheelhouse ".[gui]"          # connected machine
pip install --no-index --find-links wheelhouse -e ".[gui]"   # air-gapped machine
```

The app makes no network calls at runtime: material data comes from the YAML files in the repo, plots are rendered server-side by Matplotlib, and Streamlit telemetry is switched off in `.streamlit/config.toml`.

Launch the dashboard:

```powershell
python run_gui.py
```

Then open http://localhost:8501 in your browser.

Work on the **Weld simulation** page: set the parameters on the **Setup** tab, pick a solver, and read the answer on the **Weld result** tab.

### Choosing a solver

| | 2D thin plate | 3D through-thickness |
| --- | --- | --- |
| Run time on the default grid | ~1 s | ~10 s (progress bar, estimate shown before you run) |
| Penetration | energy balance over the melted channel | **measured** on the computed fusion boundary |
| Weld cross-section | peak-temperature profile across the weld | transverse and longitudinal sections with a depth axis |
| Also reports | — | root width, fusion area, HAZ depth, keyhole power share, full-penetration status |

The 3D solve adds a tapered volumetric keyhole source to the moving surface Gaussian, latent heat of fusion, surface convection/radiation and an evaporation cap.

### What the weld assessment gives you

| Output | Basis |
| --- | --- |
| Fusion-zone width/length, HAZ width, macro-section | Peak-temperature field vs. solidus and the material's HAZ limit |
| Penetration and welding mode (conduction / transition / keyhole) | 3D: the fusion boundary through the thickness. 2D: absorbed peak intensity vs. the ~1 MW/cm² keyhole threshold plus an energy balance over the melted channel |
| t8/5, cooling rate, HAZ phase fractions, hardness, carbon equivalent | Thermal cycle of each cell, with the CCT-style limits in the material YAML |
| Distortion (angular, transverse, longitudinal, bowing) and residual stress | Inherent-strain / shrinkage-force model for a single unrestrained pass |
| Wobble swept width, overlap, spot speed and heat-concentration map | Accumulated absorbed energy density along the oscillating beam track |

Every number is an engineering estimate, not a validated high-fidelity result. Neither
solver resolves the free surface, vapour recoil, melt flow or Marangoni convection — the
keyhole is an assumed tapered capillary — and distortion is an inherent-strain estimate
rather than thermo-mechanical FEA.

# 3D solve: measured penetration and cross-section
python -m weldsim.cli --solver 3d --nz 13 --power 1500 --speed 0.01 --t-end 2 --report weld.json
```

Invalid or non-physical inputs (zero/negative power, speed or thickness) and time steps that
violate the explicit-scheme stability limit are reported as a single-line error and exit with
status 2 without writing output. The stability message includes the largest usable `--dt`.

File: materials/S355_structural_steel.yaml
# Structural Steel S355 — Temperature-Dependent Properties
# Units: SI unless noted

alloy:
  name: "S355"
  composition:
    Fe: balance
    C: 0.17
    Mn: 1.60
    Si: 0.55
  density_solid_ref: 7850.0           # kg/m³ at 293 K

phase_change:
  solidus_temperature: 1720.0         # K
  liquidus_temperature: 1800.0        # K
  boiling_temperature: 3134.0         # K
  latent_heat_fusion: 272000.0        # J/kg
  latent_heat_vaporization: 6200000.0 # J/kg

thermal:
  temperature: [293, 500, 800, 1100, 1500, 1720, 1800, 2400, 3000]
  density: [7850, 7800, 7750, 7700, 7600, 7500, 7100, 6900, 6700]
  specific_heat: [460, 540, 620, 680, 720, 780, 720, 750, 780]
  thermal_conductivity: [50, 45, 38, 32, 28, 26, 45, 48, 50]

fluid:
  temperature: [1800, 2000, 2200, 2400, 2600, 3000]
  dynamic_viscosity: [0.006, 0.0055, 0.0050, 0.0045, 0.0042, 0.0040]

surface:
  temperature: [1800, 2000, 2200, 2400, 2600, 3000]
  surface_tension: [1.80, 1.75, 1.70, 1.65, 1.60, 1.55]
  marangoni_coefficient: [-0.00035, -0.00038, -0.00040, -0.00042, -0.00044, -0.00046]

optical:
  temperature: [1800, 2400, 3000]
  n_real: [3.5, 4.0, 4.3]
  n_imag: [4.0, 4.8, 5.2]

vapor:
  molar_mass: 0.0558
  saturation_pressure_model: "clausius_clapeyron"
  vaporization_coefficient: 0.85

thermomechanical:
  reference_temperature: 293.15
  temperature: [293, 500, 800, 1100, 1500, 1720]
  youngs_modulus: [210e9, 200e9, 180e9, 140e9, 80e9, 20e9]
  yield_stress: [355e6, 320e6, 280e6, 180e6, 80e6, 30e6]
  thermal_expansion: [12.0e-6, 12.5e-6, 13.0e-6, 13.5e-6, 14.0e-6, 14.5e-6]
  poisson_ratio: 0.30
  hardening:
    type: "isotropic"
    temperature: [293, 800, 1100, 1500]
    H: [1500e6, 1000e6, 500e6, 150e6]

solid_state_transformation:
  enabled: true
  austenite_start: 1000.0             # K (Ac1 approx)
  austenite_finish: 1100.0             # K (Ac3 approx)
  martensite_start: 450.0              # K (Ms)
  martensite_model: "Koistinen-Marburger"
  max_transformation_strain: 0.004

recoil_pressure:
  prefactor: 0.54
  atmospheric_pressure: 101325.0
  clamp: [0.0, 10.0e6]

File: materials/Ti6Al4V.yaml
# Ti-6Al-4V — Temperature-Dependent Properties for Keyhole Laser Welding
# Units: SI unless noted
# Reference: ASM Handbook, Mills (Recommended Values of Thermophysical Properties)

alloy:
  name: "Ti-6Al-4V"
  composition:
    Ti: 90.0
    Al: 6.0
    V: 4.0
  density_solid_ref: 4430.0           # kg/m³ at 293 K

phase_change:
  solidus_temperature: 1878.0         # K
  liquidus_temperature: 1923.0      # K
  boiling_temperature: 3533.0         # K
  latent_heat_fusion: 286000.0        # J/kg
  latent_heat_vaporization: 8800000.0 # J/kg (approximate)

# Temperature [K] -> Property tables (monotonic; interpolate spline)
thermal:
  temperature: [293, 500, 800, 1100, 1500, 1878, 1923, 2500, 3000]
  density: [4430, 4400, 4350, 4300, 4250, 4200, 3920, 3800, 3700]           # kg/m³
  specific_heat: [546, 600, 670, 720, 830, 900, 831, 850, 870]              # J/kg·K
  thermal_conductivity: [6.7, 8.5, 11.0, 14.0, 19.0, 22.0, 33.0, 35.0, 38.0] # W/m·K

fluid:
  temperature: [1923, 2100, 2300, 2500, 2700, 3000]
  dynamic_viscosity: [0.005, 0.0045, 0.0040, 0.0035, 0.0032, 0.0030]      # Pa·s

surface:
  temperature: [1923, 2100, 2300, 2500, 2700, 3000]
  surface_tension: [1.35, 1.30, 1.25, 1.20, 1.15, 1.10]                   # N/m
  marangoni_coefficient: [-0.00026, -0.00028, -0.00030, -0.00032, -0.00034, -0.00036]  # dσ/dT [N/m·K]

optical:
  # Complex refractive index n + ik for Fresnel at melt pool interface
  temperature: [1923, 2500, 3000]
  n_real: [2.8, 3.2, 3.5]
  n_imag: [3.5, 4.0, 4.5]

vapor:
  molar_mass: 0.0479                   # kg/mol (approximate alloy vapor)
  saturation_pressure_model: "clausius_clapeyron"
  vaporization_coefficient: 0.82     # accommodation coefficient

thermomechanical:
  reference_temperature: 293.15
  temperature: [293, 500, 800, 1100, 1500, 1878]
  youngs_modulus: [114e9, 100e9, 85e9, 60e9, 30e9, 10e9]                  # Pa
  yield_stress: [880e6, 750e6, 600e6, 400e6, 150e6, 50e6]                 # Pa
  thermal_expansion: [8.6e-6, 9.0e-6, 9.5e-6, 10.0e-6, 10.5e-6, 11.0e-6]   # 1/K
  poisson_ratio: 0.34
  hardening:
    type: "isotropic"
    temperature: [293, 800, 1100, 1500]
    H: [1200e6, 800e6, 400e6, 100e6]   # Pa (plastic modulus)

solid_state_transformation:
  enabled: false

recoil_pressure:
  prefactor: 0.54
  atmospheric_pressure: 101325.0       # Pa
  clamp: [0.0, 8.0e6]
